Repository: chenzhang0920/devsim-silicon-solar-cell-teaching

<h1 align="center">DEVSIM Silicon Solar Cell</h1>
  <strong>An undergraduate teaching project for semiconductor simulation, experiment, and parameter calibration</strong><br>
  A one-dimensional, front-illuminated p⁺-on-n silicon solar cell
This repository is the teaching and laboratory project for **MICS3090 (L01) —
Integrated Circuit Devices**. It connects the equations taught in class to a working
[DEVSIM](https://devsim.net/) model, measured solar-cell data, and a deliberately small
inverse problem. The aim is not merely to produce a curve: students must explain the
device physics, check the experiment, evaluate residuals, and decide which fitted
parameters the available observations can support.

```mermaid
flowchart LR
    A[Device structure<br/>and parameters] --> B[DEVSIM<br/>Poisson + drift–diffusion]
    B --> C[Simulated<br/>profiles, J–V, EQE]
    D[Raw experiment<br/>I–V and metadata] --> E[Processed<br/>J–V observables]
    C --> F[Joint<br/>calibration]
    E --> F
    F --> G[Residuals<br/>and identifiability]
```

> **Scope:** this undergraduate model demonstrates semiconductor device simulation and
> parameter calibration. It is not intended for fabrication-grade process design or
> parameter extraction.

## 🎓 Course information

| Item | Information |
|---|---|
| Course | **MICS3090 (L01) — Integrated Circuit Devices** |
| Instructor | **Renjie WANG** |
| Teaching assistant | **Zhang CHEN** · [zchen758@connect.hkust-gz.edu.cn](mailto:zchen758@connect.hkust-gz.edu.cn) |
| TA office | **W2-4F-028** |
| Project weight | **10% of the course grade** |
| Assessment | **Five tasks, 100 points** · [public rubric](docs/grading.md) |

Student entry points:

- [Course Website](https://chenzhang0920.github.io/devsim-silicon-solar-cell-teaching/) — the visual landing page for students;
- [Tutorial Notebook](notebooks/tutorial.ipynb) — the guided, executable lesson;
- [Before the Lab: Software and Setup](docs/setup.md) — Miniforge, VS Code, and a run check;
- [Student Lab Guide](docs/lab_guide.md) — what to run, submit, and explain;
- [Experiment Protocol](docs/experiment_protocol.md) — measurement and metadata rules;
- [DEVSIM Manual (v2.10.0)](https://zenodo.org/records/17328734) — the
  authoritative command and API reference for the simulator.
  This project pins the compatible DEVSIM 2.10.1 runtime used for validation.

Classroom presentation slides are distributed separately by the TA. This repository
contains the executable Notebook and written lab documents needed for the assessed work.

# Show every planned step without changing files.
python scripts/run_all.py full --dry-run

# Confirm that all expected generated results are present.
python scripts/run_all.py check
```

`full` runs the deterministic synthetic example, forward simulation and figures,
sensitivity sweep, EQE, Cell #3 joint calibration, optimization demonstration, and finally
the executed Notebook. It is the release/reproducibility command, not the first command a
student must wait for during every edit.

# Standardized experimental data

This directory contains cleaned and unit-converted tables derived from the
unmodified files in `data/raw/keithley/`. The bundled Cell #3 and Cell #4 files
are produced by `scripts/prepare_keithley.py` and use voltage in V and current
density in A/cm² (therefore they are J–V tables). The bundled tables use the documented
3 cm × 4 cm illuminated dimensions, corresponding to a 12.0 cm² current-density
normalization area. That area is experimental metadata rather than a DEVSIM device
parameter.

Keithley J-V conversions retain the lesson's modeled forward-bias interval,
`0 ≤ V ≤ V_max` (the command-line option is `--v-max`, 0.72 V by default). Reverse-bias measurements remain in the raw
exports and are not silently claimed as part of these processed calibration curves.

The `*_ishort_sample*.csv` files preserve the repeated near-zero-bias samples
from the short-circuit measurement. `ishort_summary.csv` reports their mean,
standard deviation, mean measured voltage, and sample count. The dark short
measurement is retained as a leakage/offset diagnostic; it is not automatically
treated as a physical illuminated Jsc.

`voc_summary.csv` uses the neutral field name `V_at_I0_V` for the median repeated
voltage. `V_std_V` is the sample standard deviation and `V_n_points` is the
number of retained readings; these names prevent confusion with the short-circuit
summary's voltage spread and `n_points`. Illuminated rows are open-circuit-voltage
measurements; dark rows are zero-current voltage offsets, not photovoltaic `Voc` values.

Power-conversion efficiency is not stored because irradiance at the cell plane was not
recorded with the bundled example. Calculate efficiency only when the incident W/cm²
value has been measured independently.

Do not put generated demo data here. The synthetic J–V smoke-test table belongs in
`data/synthetic/`.

File: data/processed/dark_ishort_sample3.csv
V,J
1.88112262549112e-05,3.3872665274733086e-05
2.60114666161826e-05,3.3781499951146584e-05
3.29017639160156e-05,3.3754001682003335e-05
2.76088721875567e-05,3.3699444126493e-05
2.91347514576046e-05,3.3700964801634336e-05
3.18527236231603e-05,3.37403325829655e-05
3.24487700709142e-05,3.37965805859615e-05
3.11374678858556e-05,3.384597221156583e-05
2.80857093457598e-05,3.38682754469725e-05
2.5963783627958e-05,3.389047681897258e-05
2.60829929175088e-05,3.391750700150925e-05
2.56776820606319e-05,3.3873232799427e-05
2.70605087280273e-05,3.389097400940958e-05
3.33786010742188e-05,3.384435452365625e-05
3.02076350635616e-05,3.3907315810210996e-05
3.06844704027753e-05,3.406071724991e-05
2.90393836621661e-05,3.400407391988358e-05
2.84194957202999e-05,3.4002254930480084e-05
2.73466121143429e-05,3.392524619509158e-05
2.73466121143429e-05,3.3724786286863165e-05
2.92301174340537e-05,3.38093862713625e-05
2.69889842456905e-05,3.350699989823625e-05
2.84671787085244e-05,3.3165527080806584e-05
2.91824344458291e-05,3.2987913679486746e-05
2.78472907666583e-05,3.28660923211525e-05
3.06844704027753e-05,3.2757908532706416e-05
2.96831130981445e-05,3.270312299719084e-05
2.58445743384073e-05,3.275924003294983e-05
2.74181365966797e-05,3.2820037934773914e-05
2.66790393652627e-05,3.300020277189708e-05
2.69651409325888e-05,3.366464564654358e-05
2.82287601294229e-05,3.4202894312329584e-05
2.69651409325888e-05,3.427000046940517e-05
2.62737285083858e-05,3.430622018640858e-05
2.83241279248614e-05,3.432390318873025e-05
3.00407409667969e-05,3.43464732092495e-05
2.80380245385459e-05,3.4298827813472585e-05
2.67744071607012e-05,3.4275096065054335e-05
2.28643420996377e-05,3.427753108553592e-05
1.99794776563067e-05,3.4326961516247417e-05
1.8000602722168e-05,3.43024754935565e-05
2.34842300415039e-05,3.432642552070316e-05
2.49862678174395e-05,3.43036954291165e-05
2.08139426831622e-05,3.4294210005706835e-05
2.34603885473916e-05,3.429906792007383e-05
2.5081635612878e-05,3.430420232083025e-05
2.84671787085244e-05,3.4313510695938e-05
2.9778480893583e-05,3.433510816345608e-05
2.90393836621661e-05,3.435161973660192e-05
2.71797180175781e-05,3.4345946914982085e-05
2.95639038085938e-05,3.433481955047075e-05
3.24010870826896e-05,3.4337729933516415e-05
2.9778480893583e-05,3.434444564239433e-05
3.02553180517862e-05,3.436799064123384e-05
2.36034393310547e-05,3.437894823340075e-05
2.62260437011719e-05,3.439063099600991e-05
2.78711322607705e-05,3.436719513653467e-05
2.93970115308184e-05,3.431965160416442e-05
3.16143050440587e-05,3.4291915653739084e-05
2.94923793262569e-05,3.430340924145033e-05
3.37123892677482e-05,3.432930679991842e-05
3.27825546264648e-05,3.437052267448359e-05
3.55243682861328e-05,3.4372569643892334e-05
3.51429007423576e-05,3.433084687761342e-05
3.57389471901115e-05,3.433038849228375e-05
3.28540809277911e-05,3.4412216336932e-05
3.16619880322833e-05,3.4543775351873246e-05
3.77655051124748e-05,3.4643533581402166e-05
3.83615515602287e-05,3.4466516808606664e-05
3.78131881006993e-05,3.428269701544192e-05
3.48806388501544e-05,3.4228037596525e-05
4.10556785936933e-05,3.427289144989725e-05
4.00304816139396e-05,3.4237862564623336e-05
3.97682197217364e-05,3.421829266396042e-05
3.60727317456622e-05,3.4229002873568496e-05
3.73363509424962e-05,3.4236492259272667e-05
3.57151038770098e-05,3.4256787330377833e-05
3.45468542946037e-05,3.423205149980883e-05
2.98500071949093e-05,3.4212253619140667e-05
2.71797180175781e-05,3.4175119556797084e-05
2.9444694519043e-05,3.418581763980908e-05
2.8896332878503e-05,3.4184039880832e-05
2.49862678174395e-05,3.4618807452109914e-05
2.5820732844295e-05,3.4728031702494833e-05
3.04460536426632e-05,3.479052732776233e-05
3.21626685035881e-05,3.4805071967033085e-05
2.64406207861612e-05,3.4799816300316415e-05
3.17096710205078e-05,3.480056087331225e-05
3.06367874145508e-05,3.477315234097967e-05
2.89916988549521e-05,3.4807831980288e-05
3.09228889818769e-05,3.4829975144627164e-05
3.07559967041016e-05,3.483881785844767e-05
2.91824344458291e-05,3.4840445247634e-05
2.47955322265625e-05,3.4776152460835833e-05
2.6154519218835e-05,3.4760336954301835e-05
2.73942951025674e-05,3.4767062364456584e-05
2.78949737548828e-05,3.4767280643184996e-05
2.90870666503906e-05,3.479362688570591e-05
3.52621100319084e-05,3.4790001033494834e-05
3.39746475219727e-05,3.4777255981074e-05

File: data/processed/dark_ishort_sample4.csv
V,J
1.54972076416016e-05,3.5016816885521e-05
2.64883037743857e-05,3.5069635487161584e-05
2.93970115308184e-05,3.502310573821883e-05
3.01837917504599e-05,3.503200665970025e-05
3.19719329127111e-05,3.501676595381775e-05
3.04460536426632e-05,3.506274272998175e-05
3.05414214381017e-05,3.5072587100633746e-05
2.88486480712891e-05,3.507145447656508e-05
2.66551978711504e-05,3.5064421050871416e-05
3.53574760083575e-05,3.5079213072701085e-05
3.22580344800372e-05,3.508534185433142e-05
3.17096710205078e-05,3.5088601483342584e-05
3.16858313453849e-05,3.509640858586258e-05
3.23295607813634e-05,3.5114290464358996e-05
3.5405158996582e-05,3.511221439111975e-05
3.92675392504316e-05,3.5108161682728664e-05
3.70979323633946e-05,3.5041989273546916e-05
3.53813193214592e-05,3.515061932072667e-05
3.74317169189453e-05,3.5164744379775e-05
4.32968154200353e-05,3.518709612156575e-05
3.92675392504316e-05,3.518661105772484e-05
4.12225745094474e-05,3.518838881670183e-05
3.64065163012128e-05,3.518103767419233e-05
3.32832350977696e-05,3.5175454589383085e-05
3.45468542946037e-05,3.5177033472185336e-05
3.37600722559728e-05,3.5178413478812835e-05
3.21388251904864e-05,3.51821290678345e-05
3.28063979395665e-05,3.514253330649809e-05
3.62157843483146e-05,3.503295981014767e-05
3.86476531275548e-05,3.5028788261115585e-05
3.70264060620684e-05,3.503229284736642e-05
3.29256072291173e-05,3.512939050172766e-05
3.32355521095451e-05,3.516883831859258e-05
3.33309180859942e-05,3.518290516998e-05
3.61442580469884e-05,3.517831646604467e-05
3.83138649340253e-05,3.517641744110733e-05
3.47375862475019e-05,3.5180232468216333e-05
3.72886679542717e-05,3.517600998748092e-05
3.93867485399824e-05,3.514231502776967e-05
3.81946556444746e-05,3.5036714204276586e-05
4.00781646021642e-05,3.505733669347442e-05
3.58343131665606e-05,3.506203696209317e-05
3.80516066798009e-05,3.503590899830067e-05
3.73840339307208e-05,3.503639648746075e-05
4.07457373512443e-05,3.501260410606242e-05
3.80992896680254e-05,3.499688803761575e-05
3.42607490892988e-05,3.5028419612596417e-05
3.64303596143145e-05,3.500561191079517e-05
3.38792815455236e-05,3.4997763577848666e-05
2.84433372144122e-05,3.5002541456682e-05
2.93731700367061e-05,3.5000285909821585e-05
2.92778022412676e-05,3.49993133568205e-05
3.09467322949786e-05,3.499168330260242e-05
2.8514861696749e-05,3.4989000899562e-05
2.90632251562783e-05,3.498324804240842e-05
3.1089784897631e-05,3.503576105382917e-05
2.61068344116211e-05,3.504854491135725e-05
2.86102294921875e-05,3.504598377427708e-05
2.59161006397335e-05,3.503335756249725e-05
2.76088721875567e-05,3.50212770475385e-05
2.67744071607012e-05,3.501093548644958e-05
2.86817557935137e-05,3.499739492932958e-05
2.94208530249307e-05,3.498756025995441e-05
2.77519229712198e-05,3.497463573391241e-05
3.10659415845294e-05,3.495796651501833e-05
2.93254852294922e-05,3.493258554954083e-05
2.963543010992e-05,3.4906071959994754e-05
3.14712524414063e-05,3.4886431725074836e-05
3.56435775756836e-05,3.4856161316080665e-05
3.5595894587459e-05,3.4828148879266004e-05
3.44276450050529e-05,3.480378897317375e-05
3.35216536768712e-05,3.4809064042444e-05
2.69412994384766e-05,3.476409377375e-05
2.57492065429688e-05,3.472819177356242e-05
2.76088721875567e-05,3.470222388083733e-05
2.63452529907227e-05,3.466522806168842e-05
2.62498851952842e-05,3.4676304494496415e-05
2.75135043921182e-05,3.471383630918958e-05
3.13758864649571e-05,3.4737936706127e-05
3.4523010981502e-05,3.475966271556292e-05
3.51667404174805e-05,3.476906082748125e-05
3.37600722559728e-05,3.476477771376566e-05
2.88248065771768e-05,3.475411843586092e-05
2.78711322607705e-05,3.4741215737691754e-05
3.20434592140373e-05,3.4726940308852753e-05
3.06129477394279e-05,3.471072704996917e-05
2.68220901489258e-05,3.4693400569570584e-05
3.01361087622354e-05,3.468413342488933e-05
3.02314765576739e-05,3.4685295152788336e-05
3.0517578125e-05,3.4685673502584335e-05
3.33070747728925e-05,3.4653356124181334e-05
2.88248065771768e-05,3.4672331821639084e-05
3.20196159009356e-05,3.4688137626896334e-05
3.33309180859942e-05,3.47148306900635e-05
3.39984908350743e-05,3.47377766350595e-05
3.63349936378654e-05,3.476044609366608e-05
4.0197373891715e-05,3.4764331455032e-05
3.66210952051915e-05,3.4751098913451e-05
3.45468542946037e-05,3.4830690613792584e-05
3.21626685035881e-05,3.4725785856911335e-05

File: data/processed/dark_iv_sample3.csv
V,J
0.00753753213211894,1.4488101112338416e-12
0.0622183084487915,8.790145260978416e-13
0.0659321546554565,-1.5264341873821834e-11
0.10338232666254,-2.0970702026742085e-11
0.13406328856945,-2.6154180673051084e-11
0.152585297822952,-2.9557941742345667e-11
0.239892244338989,-5.474142123299925e-07
0.29749584197998,-4.088150550766542e-05
0.355136156082153,-0.00013332694652490334
0.412736892700195,-0.0003375013669331866
0.470365047454834,-0.000753942721833785
0.527967929840088,-0.0015017509770890083
0.585609674453735,-0.002693960132698217
0.643174886703491,-0.004406872515877091
0.70078444480896,-0.006820044790705041

File: data/processed/dark_iv_sample4.csv
V,J
0.0091696260496974,3.4683786604243004e-05
0.0667955875396729,3.0753644144473e-05
0.124416403472424,2.3268163204193085e-05
0.182041645050049,7.718172734409258e-06
0.239864826202393,-2.579292777227242e-05
0.297456741333008,-9.828140415872167e-05
0.355094194412231,-0.0002520135021768508
0.412699937820435,-0.0005577257058272759
0.47033953666687,-0.0011058598756790168
0.52794337272644,-0.00195788545534015
0.585586309432983,-0.0032142152388890586
0.643192529678345,-0.0048107604185740165
0.700835704803467,-0.006696806599696475

File: data/processed/light_ishort_sample3.csv
V,J
-1.09672546386719e-05,0.040593981742859
-9.9420549304341e-06,0.040587991476059
-1.20162967505166e-05,0.0405688136816025
-1.23023992273374e-05,0.04058593511581425
-1.09910970422789e-05,0.040557324886322
-8.41617566038622e-06,0.040552631020546
-9.58442706178175e-06,0.040591076016426
-1.30891803564737e-05,0.040542796254158
-1.67131420312217e-05,0.04056702554225925
-1.11579893200542e-05,0.040545791387558
-1.49965289892862e-05,0.04055875539779675
-1.43051147460938e-05,0.04054315388202675
-1.25885007946636e-05,0.04055584967136375
-1.48057943079039e-05,0.04057694971561425
-1.82390213012695e-05,0.04055035114288325
-1.85012813744834e-05,0.0405422151088715
-1.48534772961284e-05,0.04054807126522075
-1.84059153980343e-05,0.04050734639167775
-1.46389011206338e-05,0.04054078459739675
-1.65462497534463e-05,0.04051297903060925
-1.43051147460938e-05,0.0405532121658325
-1.36375429065083e-05,0.04054650664329525
-1.78098689502804e-05,0.0405375212430955
-1.26123431982705e-05,0.0405671149492265
-1.57356262207031e-05,0.040555626153946
-1.73330317920772e-05,0.04055996239185325
-1.24454500110005e-05,0.040545791387558
-1.30653379528667e-05,0.04055468738079075
-1.25646593005513e-05,0.04050050675869
-1.64508819580078e-05,0.040513962507248
-1.9073486328125e-05,0.040474534034729
-2.03847885131836e-05,0.0404928624629975
-2.02178962354083e-05,0.0404866486787795
-1.26838685901021e-05,0.04050350189208975
-1.7070769899874e-05,0.0404987186193465
-1.84774398803711e-05,0.04049272835254675
-2.27689743041992e-05,0.04048700630664825
-1.99556361621944e-05,0.04047225415706625
-1.99079513549805e-05,0.040471538901329
-2.45332721533487e-05,0.040478378534317
-1.78337104443926e-05,0.040464609861374
-1.75237655639648e-05,0.040475606918335
-1.69038776220987e-05,0.04046997427940375
-1.50203704833984e-05,0.0404721200466155
-1.59502033056924e-05,0.04046760499477375
-1.49011611938477e-05,0.04050207138061525
-1.39713292810484e-05,0.0404851734638215
-1.69754039234249e-05,0.04047717154026025
-1.2373924619169e-05,0.0404484272003175
-1.16586688818643e-05,0.04045607149600975
-8.34465026855469e-06,0.04044891893863675
-1.32560735437437e-05,0.04043139517307275
-1.04665759863565e-05,0.0404721200466155
-1.22785568237305e-05,0.04044145345687875
-1.8143653505831e-05,0.04043188691139225
-2.45332721533487e-05,0.04044109582901
-2.55107879638672e-05,0.04043358564376825
-2.47716907324502e-05,0.040421113371849
-2.01225284399698e-05,0.040410429239273
-1.73568732861895e-05,0.04042696952819825
-1.67369853443233e-05,0.04040372371673575
-1.2540817806439e-05,0.04039402306079875
-1.88827525562374e-05,0.0404136925935745
-1.81674968189327e-05,0.0403879433870315
-2.00271606445313e-05,0.040401577949524
-2.40802764892578e-05,0.0404169112443925
-2.45332721533487e-05,0.0403800308704375
-2.4151802790584e-05,0.040429249405861
-1.86681754712481e-05,0.0403958559036255
-1.86443339771358e-05,0.04044529795646675
-1.81198120117188e-05,0.040403500199318
-1.77383426489541e-05,0.040393441915512
-1.61647803906817e-05,0.04043573141098025
-1.20162967505166e-05,0.0404040813446045
-1.76429748535156e-05,0.04038839042186725
-1.59025203174679e-05,0.0403824001550675
-2.22444541577715e-05,0.0403594225645065
-2.75850306934444e-05,0.04038767516613
-2.93493267236045e-05,0.04036442935466775
-2.32458114624023e-05,0.04038096964359275
-2.50339508056641e-05,0.04042781889438625
-2.16245662159054e-05,0.04038530588150025
-2.20775600610068e-05,0.040387585759163
-1.93357464013388e-05,0.0403741747140885
-2.32458114624023e-05,0.0403969287872315
-1.86204906640342e-05,0.04036371409893025
-1.69277191162109e-05,0.040374532341957
-1.84297568921465e-05,0.040377527475357
-2.0003319150419e-05,0.04038123786449425
-2.51770015893271e-05,0.04037439823150625
-2.35795978369424e-05,0.0404257625341415
-2.28405006055254e-05,0.0404019355773925
-2.26497650146484e-05,0.04038468003273
-1.53541568579385e-05,0.04034829139709475
-1.56879432324786e-05,0.04037082195281975
-2.03847885131836e-05,0.0403132885694505
-1.90019618457882e-05,0.04031163454055775
-1.91688541235635e-05,0.040350303053856
-2.05755241040606e-05,0.0403536558151245
-1.85489661816973e-05,0.0403673350811005

File: data/processed/light_ishort_sample4.csv
V,J
-3.83853921448463e-06,0.013721659779548666
3.57627868652344e-07,0.013716906309127834
5.62667855774635e-06,0.013719379901886
1.78813934326172e-06,0.0137263387441635
6.55651092529297e-06,0.01372912526130675
8.98838061402785e-06,0.0137221068143845
7.41481790100806e-06,0.013718262314796418
6.67572021484375e-06,0.013713911175727832
1.02996827990864e-05,0.01370637118816375
1.27077100842143e-05,0.013716354966163668
8.82148742675781e-06,0.013701975345611584
1.39951707751607e-05,0.013715714216232333
8.65459423948778e-06,0.013723298907280001
8.15391558717238e-06,0.013718143105506918
7.96318090579007e-06,0.013722226023673999
6.29425039733178e-06,0.013705968856811501
7.24792471373803e-06,0.013709798455238334
8.41617566038622e-06,0.013719379901886
4.60147884950857e-06,0.013706967234611499
8.46385955810547e-06,0.013719469308853165
8.24928338261088e-06,0.01370736956596375
5.48362731933594e-06,0.013709604740142834
6.98566464052419e-06,0.013707399368286168
3.31401838593592e-06,0.013714551925659166
2.4318694613612e-06,0.013701096177101168
4.64916229248047e-06,0.013694748282432584
6.00814837525832e-06,0.013711005449295084
5.88893908570753e-06,0.013705402612686166
2.26497650146484e-06,0.013701215386390667
5.62667855774635e-06,0.013702929019928
2.55107875091198e-06,0.013706132769584668
6.19888339770114e-07,0.013692274689674417
2.90870661956433e-06,0.01369702816009525
-2.38418579101563e-07,0.013684004545211834
3.57627868652344e-06,0.013690352439880335
9.25064068724168e-06,0.013685360550880417
5.69820394957787e-06,0.013693064451217667
5.48362731933594e-06,0.013693988323211668
8.01086480350932e-06,0.013704046607017501
6.24656695435988e-06,0.013701021671295166
-3.21865081787109e-06,0.01370026171207425
1.66893002528923e-07,0.013690352439880335
3.69548797607422e-06,0.013701543211936916
-1.64508821853815e-06,0.013695910573005668
-6.91413902131899e-07,0.013695552945137001
4.2200090319966e-06,0.013699293136596666
3.55243696503749e-06,0.013700813055038417
3.50475306731823e-06,0.013698786497116084
3.14712519866589e-06,0.013680532574653667
6.86645535097341e-06,0.013672783970832833
6.19888305664063e-06,0.013686642050743082
8.08239019534085e-06,0.013673111796379082
5.62667855774635e-06,0.0136748701334
7.05719003235572e-06,0.013676181435585001
5.91278103456716e-06,0.0136935114860535
5.36441802978516e-06,0.013675495982170084
-6.43730174942903e-07,0.013679131865501418
-4.0531159584134e-07,0.013670951128006
1.66893005371094e-06,0.01367546617984775
3.09944152832031e-06,0.013677462935447667
4.10079974244582e-06,0.013669952750206
5.62667855774635e-06,0.013669073581695584
7.24792471373803e-06,0.013690754771232584
8.24928338261088e-06,0.013683333992958083
-1.66893002528923e-07,0.01368799805641175
5.00679050219333e-07,0.013676494359970084
-4.2200090319966e-06,0.01366324722766875
-2.62260442696061e-07,0.01365821063518525
-0.0,0.0136585384607315
1.12295156213804e-05,0.013660609722137416
6.7710875555349e-06,0.0136575400829315
4.93526476930128e-06,0.0136556178331375
7.08103198121535e-06,0.013659566640853917
5.03063210999244e-06,0.013647675514221165
2.98023223876953e-06,0.013660088181495667
-1.83582312729413e-06,0.013658925890922583
-2.59876264863124e-06,0.013662084937095668
-9.77516151579039e-07,0.013663887977600084
-7.62939464493684e-07,0.013650625944137582
-1.81198117843451e-06,0.013645321130752584
1.02519993561145e-06,0.013647198677063
6.36577624391066e-06,0.013645157217979417
9.77516151579039e-07,0.013636216521263083
4.00543240175466e-06,0.013638690114021334
6.5803528741526e-06,0.013641119003295918
7.15255737304688e-06,0.013639405369758583
8.05854779173387e-06,0.013640612363815334
1.26361851471302e-06,0.013640046119689915
-2.21729283111927e-06,0.013630703091621418
-6.15119961366872e-06,0.013632744550704916
-4.45842761109816e-06,0.013640880584716833
-6.50882748232107e-06,0.013633623719215416
-7.1763993219065e-06,0.013644680380821249
-4.72068813905935e-06,0.013635128736496
-3.57627868652344e-07,0.013645708560943583
-5.24520885392121e-07,0.013643562793731667
-1.16825106033502e-06,0.013635978102684
-5.17368334840285e-06,0.0136309415102005
-3.21865081787109e-06,0.013647675514221165
-7.39097629320895e-07,0.013638809323310833

File: data/processed/light_iv_sample3.csv
V,J
0.00916748028248549,0.013688325881958001
0.0667913481593132,0.01367181539535525
0.124416328966618,0.013615330060323083
0.182042345404625,0.013520866632461583
0.239868640899658,0.013272504011789915
0.297468900680542,0.012825926144917834
0.355106353759766,0.012020925680796333
0.412710666656494,0.010788808266321835
0.470340967178345,0.009142920374870333
0.527932405471802,0.006564211721221608
0.585568904876709,0.0035691233351826668
0.643193244934082,0.00013501216502239335
0.700854778289795,-0.003631984194119775

File: data/processed/light_iv_sample4.csv
V,J
0.00918200053274632,0.013368695974350002
0.0668034106492996,0.013321081797281918
0.124430060386658,0.013219068447748833
0.18206088244915,0.013012071450551332
0.239869117736816,0.012628386418024667
0.297471761703491,0.011936843395233166
0.355109691619873,0.010873685280482
0.412707090377808,0.009479925036430333
0.470329523086548,0.007370582471291225
0.527930736541748,0.005005890193084875
0.585562467575073,0.002243673894554375
0.643191337585449,-0.000849148646617925
0.700844764709473,-0.004204315133392808

File: data/processed/voc_summary.csv
sample,condition,V_at_I0_V,V_std_V,V_n_points
3,dark,0.2284016609191895,0.0023565769609027736,100
3,light,0.643770933151245,4.078699001803683e-05,100
4,dark,0.182416372001171,0.00020237636996393505,100
4,light,0.627975583076477,0.00010906039206577576,100
