Repository: chenzhang0920/devsim-silicon-solar-cell-teaching

<h1 align="center">DEVSIM Silicon Solar Cell</h1>
  <strong>An undergraduate teaching project for semiconductor simulation, experiment, and parameter calibration</strong><br>
  A one-dimensional, front-illuminated p⁺-on-n silicon solar cell
This repository is the teaching and laboratory project for **MICS3090 (L01) —
Integrated Circuit Devices**. It connects the equations taught in class to a working
[DEVSIM](https://devsim.net/) model, measured solar-cell data, and a deliberately small
inverse problem. The aim is not merely to produce a curve: students must explain the
device physics, check the experiment, evaluate residuals, and decide which fitted
parameters the available observations can support.

```mermaid
flowchart LR
    A[Device structure<br/>and parameters] --> B[DEVSIM<br/>Poisson + drift–diffusion]
    B --> C[Simulated<br/>profiles, J–V, EQE]
    D[Raw experiment<br/>I–V and metadata] --> E[Processed<br/>J–V observables]
    C --> F[Joint<br/>calibration]
    E --> F
    F --> G[Residuals<br/>and identifiability]
```

> **Scope:** this undergraduate model demonstrates semiconductor device simulation and
> parameter calibration. It is not intended for fabrication-grade process design or
> parameter extraction.

## 🎓 Course information

| Item | Information |
|---|---|
| Course | **MICS3090 (L01) — Integrated Circuit Devices** |
| Instructor | **Renjie WANG** |
| Teaching assistant | **Zhang CHEN** · [zchen758@connect.hkust-gz.edu.cn](mailto:zchen758@connect.hkust-gz.edu.cn) |
| TA office | **W2-4F-028** |
| Project weight | **10% of the course grade** |
| Assessment | **Five tasks, 100 points** · [public rubric](docs/grading.md) |

Student entry points:

- [Course Website](https://chenzhang0920.github.io/devsim-silicon-solar-cell-teaching/) — the visual landing page for students;
- [Tutorial Notebook](notebooks/tutorial.ipynb) — the guided, executable lesson;
- [Before the Lab: Software and Setup](docs/setup.md) — Miniforge, VS Code, and a run check;

# Keithley native exports

This directory contains unmodified CSV exports from the Keithley 2636B used in
the teaching calibration example. The files intentionally retain the instrument
names and metadata so students can see the original format. Some exports retain
instrument labels generated under a Chinese-language locale; these remain
unchanged as part of the raw provenance, while all maintained teaching text and
processed tables use English. The current bundle
contains dark/light I-V, illuminated open-circuit voltage, dark zero-current-voltage,
and short-circuit (`ishort`) measurements for Cell #3 and Cell #4. Raw filenames retain
the instrument's `voc` label, but the dark reading is an offset diagnostic, not photovoltaic
`Voc`.

The bundled cells use the recorded illuminated dimensions of 3 cm × 4 cm,
corresponding to a current-density normalization area of 12.0 cm². Convert all
exports to standard voltage/current-density files with:

```bash
python scripts/prepare_keithley.py --area 12.0
```

If a calibrated reference cell established the incident irradiance, pass it explicitly,
for example `--irradiance 0.1` for 1 sun. Otherwise the converter deliberately omits
efficiency while still reporting $J_{sc}$, $V_{oc}$, FF and $P_{max}$.

The converter reads this directory by default using the historical setup's explicit
polarity transform, `--voltage-sign -1 --current-sign 1`. Verify and override those values
for a different wiring arrangement. A `*-voc-*` file is accepted only when every recorded
current remains within `--zero-current-tolerance` (10 nA by default), preventing a mislabeled
sweep from entering the Voc summary. English labels and labels generated under a
Chinese-language locale are supported for `Index`, `Voltage`, and `Current`, with
required header units `(V)` and `(A)`. Use
`prepare_data.py` only for a standalone illuminated I–V sweep in mV, mA, or another
generic format; that script does not construct the additional joint-fit summaries. The
Keithley converter writes standardized J–V tables and summary observables to
`data/processed/`, including `*_ishort_sample*.csv`,
`ishort_summary.csv`, and `voc_summary.csv`. It preserves existing sample files and merges
summary rows for other samples by default. When this directory contains the complete
intended bundle, add `--prune` to validate the required measurement set and remove older
converter-owned tables that no longer have a matching raw export; unrelated
files are always left untouched. Do not edit the native files; keep corrections in a
separate copy and document the change.

The standardized J-V tables retain `0 <= V <= --v-max` (0.72 V by default), the modeled
forward-bias interval used in this lesson. All reverse-bias rows remain preserved in the
raw exports.

No calibrated irradiance record is bundled. Lamp power readings without a beam area and
measurement plane are not irradiance and must not be entered as `photon_flux` or W/cm².

File: data/raw/keithley/dark - ishort -3.csv
	Common Settings,	
	.源输出/扫描点数,	100
	.重复次数,	0
	.测量延迟,	0.5
	.测量窗口,	20 ms
	.NPLC,	1
	.渠道,	SMU-1
	..仪器,	My 2636B
	...型号,	2636B
	...序列号,	4540426
	..Source Settings,	
	...模式,	直流
	...源功能,	电压偏压
	...量程,	自动
	...偏置值,	0
	...限值,	0.1
	..Measure Settings,	
	...电压,	测量值
	...电流,	True
	...量程,	自动
	...最小量程,	1E-10
	...电阻,	False
	...功率,	False
	...自动归零,	打开
	..Instrument Settings,	
	...接线端子,	后面板
	...接线方式,	2 线
	...输出关闭,	标准
	...高电容,	False
	.,	
	..仪器,	My 2636B
	...型号,	2636B
	...序列号,	4540426
	..Source Settings,	
	...模式,	直流
	...源功能,	电压扫描
	...源类型,	线性
	...双向扫描,	禁用
	...量程,	最佳适配
	...开始,	0
	...停止,	5
	...步进,	0.0505050505050505
	...限值,	0.1
	..Measure Settings,	
	...电压,	测量值
	...电流,	True
	...量程,	0.1
	...电阻,	False
	...功率,	False
	...自动归零,	一次
	..Instrument Settings,	
	...接线端子,	后面板
	...接线方式,	2 线
	...输出关闭,	标准
	...高电容,	False

"索引","SMU-1 时间 (s)","SMU-1 电压 (V)","SMU-1 电流 (A)"
"1","0","-1.88112262549112E-05","0.000406471983296797"
"2","0.52004","-2.60114666161826E-05","0.000405377999413759"
"3","1.04008","-3.29017639160156E-05","0.00040504802018404"
"4","1.560119","-2.76088721875567E-05","0.000404393329517916"
"5","2.080158","-2.91347514576046E-05","0.000404411577619612"
"6","2.600197","-3.18527236231603E-05","0.000404883990995586"
"7","3.120237","-3.24487700709142E-05","0.000405558967031538"
"8","3.640276","-3.11374678858556E-05","0.00040615166653879"
"9","4.160315","-2.80857093457598E-05","0.00040641930536367"
"10","4.680354","-2.5963783627958E-05","0.000406685721827671"
"11","5.200393","-2.60829929175088E-05","0.000407010084018111"
"12","5.720432","-2.56776820606319E-05","0.000406478793593124"
"13","6.240472","-2.70605087280273E-05","0.000406691688112915"
"14","6.760512","-3.33786010742188E-05","0.000406132254283875"
"15","7.280551","-3.02076350635616E-05","0.000406887789722532"
"16","7.80059","-3.06844704027753E-05","0.00040872860699892"
"17","8.32063","-2.90393836621661E-05","0.000408048887038603"
"18","8.840669","-2.84194957202999E-05","0.000408027059165761"
"19","9.360709","-2.73466121143429E-05","0.000407102954341099"
"20","9.880749","-2.73466121143429E-05","0.000404697435442358"
"21","10.400789","-2.92301174340537E-05","0.00040571263525635"
"22","10.920829","-2.69889842456905E-05","0.000402083998778835"
"23","11.440868","-2.84671787085244E-05","0.000397986324969679"
"24","11.960907","-2.91824344458291E-05","0.000395854964153841"
"25","12.480946","-2.78472907666583E-05","0.00039439310785383"
"26","13.000985","-3.06844704027753E-05","0.000393094902392477"
"27","13.521025","-2.96831130981445E-05","0.00039243747596629"
"28","14.041064","-2.58445743384073E-05","0.000393110880395398"
"29","14.561103","-2.74181365966797E-05","0.000393840455217287"
"30","15.081142","-2.66790393652627E-05","0.000396002433262765"
"31","15.601181","-2.69651409325888E-05","0.000403975747758523"
"32","16.12122","-2.82287601294229E-05","0.000410434731747955"
"33","16.64126","-2.69651409325888E-05","0.000411240005632862"
"34","17.161299","-2.62737285083858E-05","0.000411674642236903"
"35","17.681338","-2.83241279248614E-05","0.000411886838264763"
"36","18.201377","-3.00407409667969E-05","0.000412157678510994"
"37","18.721417","-2.80380245385459E-05","0.000411585933761671"
"38","19.241456","-2.67744071607012E-05","0.000411301152780652"
"39","19.761496","-2.28643420996377E-05","0.000411330373026431"
"40","20.281536","-1.99794776563067E-05","0.000411923538194969"
"41","20.801575","-1.8000602722168E-05","0.000411629705922678"
"42","21.321615","-2.34842300415039E-05","0.000411917106248438"
"43","21.841654","-2.49862678174395E-05","0.000411644345149398"
"44","22.361694","-2.08139426831622E-05","0.000411530520068482"
"45","22.881734","-2.34603885473916E-05","0.000411588815040886"
"46","23.401773","-2.5081635612878E-05","0.000411650427849963"
"47","23.921813","-2.84671787085244E-05","0.000411762128351256"
"48","24.441852","-2.9778480893583E-05","0.000412021297961473"
"49","24.961892","-2.90393836621661E-05","0.000412219436839223"
"50","25.481931","-2.71797180175781E-05","0.000412151362979785"
"51","26.001971","-2.95639038085938E-05","0.000412017834605649"
"52","26.52201","-3.24010870826896E-05","0.000412052759202197"
"53","27.042049","-2.9778480893583E-05","0.000412133347708732"
"54","27.562088","-3.02553180517862E-05","0.000412415887694806"
"55","28.082128","-2.36034393310547E-05","0.000412547378800809"
"56","28.602168","-2.62260437011719E-05","0.000412687571952119"
"57","29.122208","-2.78711322607705E-05","0.000412406341638416"
"58","29.642247","-2.93970115308184E-05","0.000411835819249973"
"59","30.162286","-3.16143050440587E-05","0.000411502987844869"
"60","30.682325","-2.94923793262569E-05","0.000411640910897404"
"61","31.202365","-3.37123892677482E-05","0.000411951681599021"
"62","31.722404","-3.27825546264648E-05","0.000412446272093803"
"63","32.242444","-3.55243682861328E-05","0.000412470835726708"
"64","32.762483","-3.51429007423576E-05","0.000411970162531361"
"65","33.282523","-3.57389471901115E-05","0.000411964661907405"
"66","33.802562","-3.28540809277911E-05","0.000412946596043184"
"67","34.322601","-3.16619880322833E-05","0.000414525304222479"
"68","34.842641","-3.77655051124748E-05","0.000415722402976826"
"69","35.36268","-3.83615515602287E-05","0.00041359820170328"
"70","35.882719","-3.78131881006993E-05","0.000411392364185303"
"71","36.402758","-3.48806388501544E-05","0.0004107364511583"
"72","36.922797","-4.10556785936933E-05","0.000411274697398767"
"73","37.442836","-4.00304816139396E-05","0.00041085435077548"
"74","37.962875","-3.97682197217364E-05","0.000410619511967525"
"75","38.482914","-3.60727317456622E-05","0.000410748034482822"
"76","39.002954","-3.73363509424962E-05","0.000410837907111272"
"77","39.522994","-3.57151038770098E-05","0.000411081447964534"
"78","40.043034","-3.45468542946037E-05","0.000410784617997706"
"79","40.563074","-2.98500071949093E-05","0.000410547043429688"
"80","41.083113","-2.71797180175781E-05","0.000410101434681565"
"81","41.603153","-2.9444694519043E-05","0.000410229811677709"
"82","42.123192","-2.8896332878503E-05","0.000410208478569984"
"83","42.643231","-2.49862678174395E-05","0.000415425689425319"
"84","43.16327","-2.5820732844295E-05","0.000416736380429938"
"85","43.68331","-3.04460536426632E-05","0.000417486327933148"
"86","44.20335","-3.21626685035881E-05","0.000417660863604397"
"87","44.723389","-2.64406207861612E-05","0.000417597795603797"
"88","45.243429","-3.17096710205078E-05","0.000417606730479747"
"89","45.763468","-3.06367874145508E-05","0.000417277828091756"
"90","46.283507","-2.89916988549521E-05","0.000417693983763456"
"91","46.803546","-3.09228889818769E-05","0.000417959701735526"
"92","47.323585","-3.07559967041016E-05","0.000418065814301372"
"93","47.843625","-2.91824344458291E-05","0.000418085342971608"
"94","48.363664","-2.47955322265625E-05","0.00041731382953003"
"95","48.883703","-2.6154519218835E-05","0.000417124043451622"
"96","49.403743","-2.73942951025674E-05","0.000417204748373479"
"97","49.923783","-2.78949737548828E-05","0.00041720736771822"
"98","50.443823","-2.90870666503906E-05","0.000417523522628471"
"99","50.963862","-3.52621100319084E-05","0.000417480012401938"
"100","51.483901","-3.39746475219727E-05","0.000417327071772888"

File: data/raw/keithley/dark - ishort -4.csv
	Common Settings,	
	.源输出/扫描点数,	100
	.重复次数,	0
	.测量延迟,	0.5
	.测量窗口,	20 ms
	.NPLC,	1
	.渠道,	SMU-1
	..仪器,	My 2636B
	...型号,	2636B
	...序列号,	4540426
	..Source Settings,	
	...模式,	直流
	...源功能,	电压偏压
	...量程,	自动
	...偏置值,	0
	...限值,	0.1
	..Measure Settings,	
	...电压,	测量值
	...电流,	True
	...量程,	自动
	...最小量程,	1E-10
	...电阻,	False
	...功率,	False
	...自动归零,	打开
	..Instrument Settings,	
	...接线端子,	后面板
	...接线方式,	2 线
	...输出关闭,	标准
	...高电容,	False
	.,	
	..仪器,	My 2636B
	...型号,	2636B
	...序列号,	4540426
	..Source Settings,	
	...模式,	直流
	...源功能,	电压扫描
	...源类型,	线性
	...双向扫描,	禁用
	...量程,	最佳适配
	...开始,	0
	...停止,	5
	...步进,	0.0505050505050505
	...限值,	0.1
	..Measure Settings,	
	...电压,	测量值
	...电流,	True
	...量程,	0.1
	...电阻,	False
	...功率,	False
	...自动归零,	一次
	..Instrument Settings,	
	...接线端子,	后面板
	...接线方式,	2 线
	...输出关闭,	标准
	...高电容,	False

"索引","SMU-1 时间 (s)","SMU-1 电压 (V)","SMU-1 电流 (A)"
"1","0","-1.54972076416016E-05","0.000420201802626252"
"2","0.52004","-2.64883037743857E-05","0.000420835625845939"
"3","1.040079","-2.93970115308184E-05","0.000420277268858626"
"4","1.560118","-3.01837917504599E-05","0.000420384079916403"
"5","2.080158","-3.19719329127111E-05","0.000420201191445813"
"6","2.600198","-3.04460536426632E-05","0.000420752912759781"
"7","3.120237","-3.05414214381017E-05","0.000420871045207605"
"8","3.640277","-2.88486480712891E-05","0.000420857453718781"
"9","4.160317","-2.66551978711504E-05","0.000420773052610457"
"10","4.680356","-3.53574760083575E-05","0.000420950556872413"
"11","5.200395","-3.22580344800372E-05","0.000421024102251977"
"12","5.720435","-3.17096710205078E-05","0.000421063217800111"
"13","6.240475","-3.16858313453849E-05","0.000421156903030351"
"14","6.760515","-3.23295607813634E-05","0.000421371485572308"
"15","7.280555","-3.5405158996582E-05","0.000421346572693437"
"16","7.800595","-3.92675392504316E-05","0.000421297940192744"
"17","8.320635","-3.70979323633946E-05","0.000420503871282563"
"18","8.840674","-3.53813193214592E-05","0.00042180743184872"
"19","9.360714","-3.74317169189453E-05","0.0004219769325573"
"20","9.880753","-4.32968154200353E-05","0.000422245153458789"
"21","10.400792","-3.92675392504316E-05","0.000422239332692698"
"22","10.920832","-4.12225745094474E-05","0.000422260665800422"
"23","11.440871","-3.64065163012128E-05","0.000422172452090308"
"24","11.960911","-3.32832350977696E-05","0.000422105455072597"
"25","12.48095","-3.45468542946037E-05","0.000422124401666224"
"26","13.000989","-3.37600722559728E-05","0.000422140961745754"
"27","13.521029","-3.21388251904864E-05","0.000422185548814014"
"28","14.041068","-3.28063979395665E-05","0.000421710399677977"
"29","14.561108","-3.62157843483146E-05","0.000420395517721772"
"30","15.081147","-3.86476531275548E-05","0.000420345459133387"
"31","15.601187","-3.70264060620684E-05","0.000420387514168397"
"32","16.121226","-3.29256072291173E-05","0.000421552686020732"
"33","16.641265","-3.32355521095451E-05","0.000422026059823111"
"34","17.161304","-3.33309180859942E-05","0.00042219486203976"
"35","17.681343","-3.61442580469884E-05","0.000422139797592536"
"36","18.201382","-3.83138649340253E-05","0.000422117009293288"
"37","18.721422","-3.47375862475019E-05","0.000422162789618596"
"38","19.241462","-3.72886679542717E-05","0.000422112119849771"
"39","19.761501","-3.93867485399824E-05","0.000421707780333236"
"40","20.28154","-3.81946556444746E-05","0.000420440570451319"
"41","20.80158","-4.00781646021642E-05","0.000420688040321693"
"42","21.32162","-3.58343131665606E-05","0.000420744443545118"
"43","21.84166","-3.80516066798009E-05","0.000420430907979608"
"44","22.361699","-3.73840339307208E-05","0.000420436757849529"
"45","22.881739","-4.07457373512443E-05","0.000420151249272749"
"46","23.401778","-3.80992896680254E-05","0.000419962656451389"
"47","23.921817","-3.42607490892988E-05","0.000420341035351157"
"48","24.441857","-3.64303596143145E-05","0.000420067342929542"
"49","24.961896","-3.38792815455236E-05","0.000419973162934184"
"50","25.481936","-2.84433372144122E-05","0.000420030497480184"
"51","26.001976","-2.93731700367061E-05","0.000420003430917859"
"52","26.522016","-2.92778022412676E-05","0.000419991760281846"
"53","27.042055","-3.09467322949786E-05","0.000419900199631229"
"54","27.562095","-2.8514861696749E-05","0.000419868010794744"
"55","28.082135","-2.90632251562783E-05","0.000419798976508901"
"56","28.602174","-3.1089784897631E-05","0.00042042913264595"
"57","29.122213","-2.61068344116211E-05","0.000420582538936287"
"58","29.642253","-2.86102294921875E-05","0.000420551805291325"
"59","30.162292","-2.59161006397335E-05","0.000420400290749967"
"60","30.682331","-2.76088721875567E-05","0.000420255324570462"
"61","31.202371","-2.67744071607012E-05","0.000420131225837395"
"62","31.722411","-2.86817557935137E-05","0.000419968739151955"
"63","32.24245","-2.94208530249307E-05","0.000419850723119453"
"64","32.762489","-2.77519229712198E-05","0.000419695628806949"
"65","33.282529","-3.10659415845294E-05","0.00041949559818022"
"66","33.802568","-2.93254852294922E-05","0.00041919102659449"
"67","34.322608","-2.963543010992E-05","0.000418872863519937"
"68","34.842648","-3.14712524414063E-05","0.000418637180700898"
"69","35.362687","-3.56435775756836E-05","0.000418273935792968"
"70","35.882727","-3.5595894587459E-05","0.000417937786551192"
"71","36.402767","-3.44276450050529E-05","0.000417645467678085"
"72","36.922807","-3.35216536768712E-05","0.000417708768509328"
"73","37.442846","-2.69412994384766E-05","0.000417169125285"
"74","37.962885","-2.57492065429688E-05","0.000416738301282749"
"75","38.482925","-2.76088721875567E-05","0.000416426686570048"
"76","39.002964","-2.63452529907227E-05","0.000415982736740261"
"77","39.523003","-2.62498851952842E-05","0.000416115653933957"
"78","40.043042","-2.75135043921182E-05","0.000416566035710275"
"79","40.563081","-3.13758864649571E-05","0.000416855240473524"
"80","41.08312","-3.4523010981502E-05","0.000417115952586755"
"81","41.603159","-3.51667404174805E-05","0.000417228729929775"
"82","42.123199","-3.37600722559728E-05","0.000417177332565188"
"83","42.643239","-2.88248065771768E-05","0.000417049421230331"
"84","43.163279","-2.78711322607705E-05","0.000416894588852301"
"85","43.683319","-3.20434592140373E-05","0.000416723283706233"
"86","44.203358","-3.06129477394279E-05","0.00041652872459963"
"87","44.723397","-2.68220901489258E-05","0.000416320806834847"
"88","45.243437","-3.01361087622354E-05","0.000416209601098672"
"89","45.763476","-3.02314765576739E-05","0.00041622354183346"
"90","46.283516","-3.0517578125E-05","0.000416228082031012"
"91","46.803556","-3.33070747728925E-05","0.000415840273490176"
"92","47.323595","-2.88248065771768E-05","0.000416067981859669"
"93","47.843635","-3.20196159009356E-05","0.000416257651522756"
"94","48.363675","-3.33309180859942E-05","0.000416577968280762"
"95","48.883715","-3.39984908350743E-05","0.000416853319620714"
"96","49.403755","-3.63349936378654E-05","0.000417125353123993"
"97","49.923794","-4.0197373891715E-05","0.000417171977460384"
"98","50.443834","-3.66210952051915E-05","0.000417013186961412"
"99","50.963873","-3.45468542946037E-05","0.000417968287365511"
"100","51.483913","-3.21626685035881E-05","0.000416709430282936"

File: data/raw/keithley/dark - iv -3.csv
	Common Settings,	
	.源输出/扫描点数,	100
	.重复次数,	0
	.测量延迟,	0.5
	.测量窗口,	20 ms
	.NPLC,	1
	.渠道,	SMU-1
	..仪器,	My 2636B
	...型号,	2636B
	...序列号,	4540426
	..Source Settings,	
	...模式,	直流
	...源功能,	电压扫描
	...源类型,	线性
	...双向扫描,	禁用
	...量程,	自动
	...开始,	-0.7
	...停止,	5
	...步进,	0.0575757575757576
	...限值,	0.1
	..Measure Settings,	
	...电压,	测量值
	...电流,	True
	...量程,	自动
	...最小量程,	1E-10
	...电阻,	False
	...功率,	False
	...自动归零,	打开
	..Instrument Settings,	
	...接线端子,	后面板
	...接线方式,	2 线
	...输出关闭,	标准
	...高电容,	False
	.,	
	..仪器,	My 2636B
	...型号,	2636B
	...序列号,	4540426
	..Source Settings,	
	...模式,	直流
	...源功能,	电压扫描
	...源类型,	线性
	...双向扫描,	禁用
	...量程,	最佳适配
	...开始,	0
	...停止,	5
	...步进,	0.0505050505050505
	...限值,	0.1
	..Measure Settings,	
	...电压,	测量值
	...电流,	True
	...量程,	0.1
	...电阻,	False
	...功率,	False
	...自动归零,	一次
	..Instrument Settings,	
	...接线端子,	后面板
	...接线方式,	2 线
	...输出关闭,	标准
	...高电容,	False

"索引","SMU-1 时间 (s)","SMU-1 电压 (V)","SMU-1 电流 (A)"
"1","0","-0.70078444480896","-0.0818405374884605"
"2","0.52004","-0.643174886703491","-0.0528824701905251"
"3","1.04008","-0.585609674453735","-0.0323275215923786"
"4","1.56012","-0.527967929840088","-0.0180210117250681"
"5","2.100574","-0.470365047454834","-0.00904731266200542"
"6","2.620614","-0.412736892700195","-0.00405001640319824"
"7","3.140653","-0.355136156082153","-0.00159992335829884"
"8","3.68111","-0.29749584197998","-0.000490578066091985"
"9","4.221758","-0.239892244338989","-6.56897054795991E-06"
"10","5.348025","-0.152585297822952","-3.54695300908148E-10"
"11","5.868066","-0.13406328856945","-3.13850168076613E-10"
"12","6.388104","-0.10338232666254","-2.51648424320905E-10"
"13","6.908148","-0.0659321546554565","-1.83172102485862E-10"
"14","7.948498","-0.0622183084487915","1.05481743131741E-11"
"15","8.468537","-0.00753753213211894","1.73857213348061E-11"
"16","8.988576","0.0422952175140381","2.55473853877364E-11"
"17","9.508617","0.0707526206970215","3.38563933832692E-11"
"18","10.028657","0.123401880264282","4.17878856517895E-11"
"19","10.548697","0.179555177688599","4.98259558612268E-11"
"20","11.068736","0.243375062942505","5.37101023379005E-11"
"21","11.588776","0.311352014541626","5.49190519449905E-11"
"22","12.108817","0.371040821075439","5.75157040050289E-11"
"23","12.628859","0.430075883865356","5.91763651969224E-11"
"24","13.1489","0.488534927368164","6.02157837481521E-11"
"25","13.668942","0.546812772750854","6.17350615073065E-11"
"26","14.188982","0.604022264480591","6.37431843419911E-11"
"27","14.70902","0.660526514053345","6.44378786440747E-11"
"28","15.22906","0.716069936752319","6.53116796756059E-11"
"29","15.749099","0.772610187530518","6.523859924501E-11"
"30","16.269139","0.82782506942749","6.58566604028188E-11"
"31","16.789181","0.883137702941895","6.62543284124517E-11"
"32","17.30922","0.93832540512085","6.73569811038277E-11"
"33","17.829257","0.99321460723877","6.79964279326484E-11"
"34","18.349296","1.04650545120239","6.88038861995643E-11"
"35","18.869336","1.1006133556366","6.99707375373393E-11"
"36","19.389377","1.15283155441284","7.04888578062501E-11"
"37","19.909417","1.2067768573761","7.06791639104587E-11"
"38","20.429457","1.26036477088928","7.16389170207776E-11"
"39","20.949496","1.31450915336609","7.24696413989534E-11"
"40","21.469535","1.36908674240112","7.37576943965479E-11"
"41","21.989574","1.42451810836792","7.38327732285882E-11"
"42","22.509612","1.47995352745056","7.39893701862115E-11"
"43","23.029673","1.53615093231201","7.47390413446958E-11"
"44","23.549713","1.59196996688843","7.52541570725462E-11"
"45","24.069779","1.64818954467773","7.59143858886091E-11"
"46","24.589819","1.70438647270203","7.69829408553413E-11"
"47","25.109859","1.76050186157227","7.8303398487467E-11"
"48","26.322199","2.00570106506348","5.69578378417646E-06"
"49","26.842239","2.06262826919556","5.71600912735448E-06"
"50","27.362278","2.11904287338257","5.55706265004119E-06"
"51","27.882317","2.17819690704346","5.71606506127864E-06"
"52","28.402356","2.23622560501099","5.57916609977838E-06"
"53","28.922396","2.29336261749268","5.76413140151999E-06"
"54","29.442435","2.35083103179932","5.71627106182859E-06"
"55","29.962474","2.40947008132935","5.76707952859579E-06"
"56","30.482514","2.46598958969116","5.91465459365281E-06"
"57","31.002553","2.52323150634766","5.71275813854299E-06"
"58","31.522592","2.58105754852295","5.86173655392486E-06"
"59","32.042632","2.63916969299316","5.95990877627628E-06"
"60","32.562671","2.69662618637085","5.92867127124919E-06"
"61","33.082711","2.75287389755249","5.72010503674392E-06"
"62","33.602751","2.81083583831787","5.381858045439E-06"
"63","34.184087","2.86915063858032","0.00108939525671303"
"64","34.704127","2.92672157287598","0.00111907836981118"
"65","35.224167","2.98460721969604","0.00114987604320049"
"66","35.744206","3.04216623306274","0.00118043657857925"
"67","36.264245","3.09974908828735","0.00121293298434466"
"68","36.784285","3.15731048583984","0.00124444835819304"
"69","37.304325","3.21485996246338","0.00127732509281486"
"70","37.824365","3.27241182327271","0.00131066318135709"
"71","38.344404","3.33031892776489","0.0013452636776492"
"72","38.864444","3.38789939880371","0.00137865776196122"
"73","39.384483","3.4454870223999","0.00140739558264613"
"74","39.904522","3.50300312042236","0.00144375080708414"
"75","40.424562","3.56059789657593","0.00148046016693115"
"76","40.944602","3.61814498901367","0.00152092333883047"
"77","41.464642","3.67603778839111","0.00155858392827213"
"78","41.984682","3.73363256454468","0.00159736629575491"
"79","42.504721","3.79123210906982","0.00163579813670367"
"80","43.02476","3.84884119033813","0.00167807459365577"
"81","43.5448","3.90641689300537","0.00172241090331227"
"82","44.064839","3.96404504776001","0.00177690503187478"
"83","44.584879","4.02186632156372","0.00185468909330666"
"84","45.104919","4.07945394515991","0.00190171354915947"
"85","45.624959","4.13700819015503","0.00194213388022035"
"86","46.144998","4.19454097747803","0.00198369985446334"
"87","46.665037","4.25212383270264","0.00202811951749027"
"88","47.185076","4.30970668792725","0.00208158139139414"
"89","47.705115","4.36757326126099","0.00212584249675274"
"90","48.225155","4.42509412765503","0.00216774106957018"
"91","48.745194","4.48269367218018","0.00221378332935274"
"92","49.265233","4.5402455329895","0.00225400552153587"
"93","49.785273","4.5977783203125","0.00230142357759178"
"94","50.305313","4.65537548065186","0.00235159276053309"
"95","50.825353","4.71327066421509","0.00239482522010803"
"96","51.345393","4.77089881896973","0.00244099972769618"
"97","51.865433","4.82839107513428","0.00249055726453662"
"98","52.385472","4.88593339920044","0.00253494619391859"
"99","52.905511","4.94352102279663","0.00258586765266955"
"100","53.42555","5.00107765197754","0.00263357046060264"

File: data/raw/keithley/dark - voc -3.csv
	Common Settings,	
	.源输出/扫描点数,	100
	.重复次数,	0
	.测量延迟,	0.5
	.测量窗口,	20 ms
	.NPLC,	1
	.渠道,	SMU-1
	..仪器,	My 2636B
	...型号,	2636B
	...序列号,	4540426
	..Source Settings,	
	...模式,	直流
	...源功能,	电流偏置
	...量程,	自动
	...偏置值,	0
	...限值,	5
	..Measure Settings,	
	...电流,	测量值
	...电压,	True
	...量程,	自动
	...最小量程,	0.2
	...电阻,	False
	...功率,	False
	...自动归零,	打开
	..Instrument Settings,	
	...接线端子,	后面板
	...接线方式,	2 线
	...输出关闭,	标准
	...高电容,	False
	.,	
	..仪器,	My 2636B
	...型号,	2636B
	...序列号,	4540426
	..Source Settings,	
	...模式,	直流
	...源功能,	电压扫描
	...源类型,	线性
	...双向扫描,	禁用
	...量程,	最佳适配
	...开始,	0
	...停止,	5
	...步进,	0.0505050505050505
	...限值,	0.1
	..Measure Settings,	
	...电压,	测量值
	...电流,	True
	...量程,	0.1
	...电阻,	False
	...功率,	False
	...自动归零,	一次
	..Instrument Settings,	
	...接线端子,	后面板
	...接线方式,	2 线
	...输出关闭,	标准
	...高电容,	False

"索引","SMU-1 时间 (s)","SMU-1 电流 (A)","SMU-1 电压 (V)"
"1","0","1.51634211914206E-13","-0.227025985717773"
"2","0.52004","1.46389004434047E-13","-0.226082563400269"
"3","1.040079","1.37567515430363E-13","-0.22563648223877"
"4","1.560119","1.3327598573365E-13","-0.225451469421387"
"5","2.080158","1.42097474737334E-13","-0.226155281066895"
"6","2.600197","1.36733045675783E-13","-0.225892782211304"
"7","3.120237","1.44124024780562E-13","-0.225834608078003"
"8","3.640276","1.49130816202991E-13","-0.22616171836853"
"9","4.160315","1.40547743257037E-13","-0.226076364517212"
"10","4.680355","1.38640401242673E-13","-0.226246118545532"
"11","5.200394","1.32083891892475E-13","-0.226499795913696"
"12","5.720433","1.2981891223899E-13","-0.226767063140869"
"13","6.240472","1.3196468386361E-13","-0.226837396621704"
"14","6.760511","1.36494629618053E-13","-0.226645946502686"
"15","7.280551","1.2934208012353E-13","-0.226722955703735"
"16","7.80059","1.39236441386997E-13","-0.226632356643677"
"17","8.32063","1.38878817300403E-13","-0.226606845855713"
"18","8.84067","1.41382213011618E-13","-0.226718425750732"
"19","9.360709","1.40786172867294E-13","-0.226815223693848"
"20","9.880748","1.43289568578508E-13","-0.226934671401978"
"21","10.400787","1.31607046224488E-13","-0.227120876312256"
"22","10.920827","1.33991233906838E-13","-0.227198839187622"
"23","11.440866","1.46865836549506E-13","-0.227266550064087"
"24","11.960905","1.42097474737334E-13","-0.227293491363525"
"25","12.480944","1.50084493986437E-13","-0.227637529373169"
"26","13.000983","1.54495231712015E-13","-0.227826833724976"
"27","13.521022","1.46508212462912E-13","-0.219353199005127"
"28","14.041062","1.46865836549506E-13","-0.210176944732666"
"29","14.561101","1.44004816751697E-13","-0.22218918800354"
"30","15.081141","1.56044949639784E-13","-0.228453636169434"
"31","15.60118","1.52468681668787E-13","-0.228116035461426"
"32","16.121219","1.54256815654286E-13","-0.227778673171997"
"33","16.641259","1.48534776058667E-13","-0.227828502655029"
"34","17.161299","1.60098076831296E-13","-0.22803521156311"
"35","17.681339","1.46031380347453E-13","-0.22818660736084"
"36","18.201378","1.51157379798747E-13","-0.228224277496338"
"37","18.721418","1.44124024780562E-13","-0.228247880935669"
"38","19.241457","1.47581098275222E-13","-0.228272438049316"
"39","19.761497","1.54972077380001E-13","-0.228582620620728"
"40","20.281537","1.54137607625421E-13","-0.228856801986694"
"41","20.801576","1.42455098823928E-13","-0.228884935379028"
"42","21.321615","1.39236441386997E-13","-0.228621959686279"
"43","21.841655","1.36971475286039E-13","-0.228597640991211"
"44","22.361694","1.33633609820244E-13","-0.228668928146362"
"45","22.881733","1.36733045675783E-13","-0.228741645812988"
"46","23.401772","1.39832495083848E-13","-0.228786945343018"
"47","23.921811","1.39594079026119E-13","-0.228610277175903"
"48","24.44185","1.45554534679466E-13","-0.228553533554077"
"49","24.961889","1.54137607625421E-13","-0.228662252426147"
"50","25.481929","1.57833097177811E-13","-0.228744029998779"
"51","26.001969","1.54018399596556E-13","-0.228758573532104"
"52","26.522009","1.44004816751697E-13","-0.228799343109131"
"53","27.042048","1.45673742708331E-13","-0.228898048400879"
"54","27.562088","1.5091895018849E-13","-0.228881597518921"
"55","28.082127","1.43885608722832E-13","-0.22892427444458"
"56","28.602166","1.5223025205853E-13","-0.22881817817688"
"57","29.122206","1.48653984087532E-13","-0.228687286376953"
"58","29.642245","1.519918360008E-13","-0.228394746780396"
"59","30.162285","1.58429137322134E-13","-0.229428768157959"
"60","30.682324","1.54852869351137E-13","-0.229386806488037"
"61","31.202364","1.51157379798747E-13","-0.229103565216064"
"62","31.722403","1.52468681668787E-13","-0.228543758392334"
"63","32.242443","1.47223474188628E-13","-0.228336572647095"
"64","32.762482","1.44362440838292E-13","-0.22709846496582"
"65","33.282522","1.39713287054984E-13","-0.22814416885376"
"66","33.802562","1.43766400693968E-13","-0.228524923324585"
"67","34.322601","1.37090683314904E-13","-0.22858738899231"
"68","34.84264","1.30414952383313E-13","-0.228742837905884"
"69","35.362679","1.32918348094528E-13","-0.228700876235962"
"70","35.882718","1.47342682217493E-13","-0.22863245010376"
"71","36.402758","1.47223474188628E-13","-0.228665351867676"
"72","36.922797","1.42335890795063E-13","-0.228744745254517"
"73","37.442836","1.46269796405182E-13","-0.228764533996582"
"74","37.962876","1.46389004434047E-13","-0.228769063949585"
"75","38.482916","1.5223025205853E-13","-0.228765726089478"
"76","39.002956","1.54733647769745E-13","-0.228565692901611"
"77","39.522996","1.40547743257037E-13","-0.22646164894104"
"78","40.043035","1.33395193762514E-13","-0.227121591567993"
"79","40.563075","1.42216682766198E-13","-0.229862928390503"
"80","41.083114","1.49250024231856E-13","-0.229917049407959"
"81","41.603153","1.49369232260721E-13","-0.227570533752441"
"82","42.123192","1.5223025205853E-13","-0.225821733474731"
"83","42.643231","1.57356251509824E-13","-0.229327201843262"
"84","43.16327","1.57952305206675E-13","-0.229940891265869"
"85","43.683309","1.5938281510558E-13","-0.229531526565552"
"86","44.203348","1.46627420491777E-13","-0.229020595550537"
"87","44.723388","1.51515003885341E-13","-0.228893041610718"
"88","45.243427","1.52587889697652E-13","-0.229220390319824"
"89","45.763467","1.53660775509962E-13","-0.229574203491211"
"90","46.283507","1.51157379798747E-13","-0.229746103286743"
"91","46.803547","1.53064721813111E-13","-0.229374885559082"
"92","47.323586","1.48653984087532E-13","-0.229130029678345"
"93","47.843625","1.41620629069347E-13","-0.227431058883667"
"94","48.363664","1.47581098275222E-13","-0.22575306892395"
"95","48.883704","1.45673742708331E-13","-0.224693536758423"
"96","49.403744","1.55806533582055E-13","-0.226775169372559"
"97","49.923783","1.5354155392857E-13","-0.228408575057983"
"98","50.443822","1.45673742708331E-13","-0.228474617004395"
"99","50.963861","1.53899191567691E-13","-0.2283775806427"
"100","51.483901","1.53422345899705E-13","-0.228524446487427"

File: data/raw/keithley/dark - voc -4.csv
	Common Settings,	
	.源输出/扫描点数,	100
	.重复次数,	0
	.测量延迟,	0.5
	.测量窗口,	20 ms
	.NPLC,	1
	.渠道,	SMU-1
	..仪器,	My 2636B
	...型号,	2636B
	...序列号,	4540426
	..Source Settings,	
	...模式,	直流
	...源功能,	电流偏置
	...量程,	自动
	...偏置值,	0
	...限值,	5
	..Measure Settings,	
	...电流,	测量值
	...电压,	True
	...量程,	自动
	...最小量程,	0.2
	...电阻,	False
	...功率,	False
	...自动归零,	打开
	..Instrument Settings,	
	...接线端子,	后面板
	...接线方式,	2 线
	...输出关闭,	标准
	...高电容,	False
	.,	
	..仪器,	My 2636B
	...型号,	2636B
	...序列号,	4540426
	..Source Settings,	
	...模式,	直流
	...源功能,	电压扫描
	...源类型,	线性
	...双向扫描,	禁用
	...量程,	最佳适配
	...开始,	0
	...停止,	5
	...步进,	0.0505050505050505
	...限值,	0.1
	..Measure Settings,	
	...电压,	测量值
	...电流,	True
	...量程,	0.1
	...电阻,	False
	...功率,	False
	...自动归零,	一次
	..Instrument Settings,	
	...接线端子,	后面板
	...接线方式,	2 线
	...输出关闭,	标准
	...高电容,	False

"索引","SMU-1 时间 (s)","SMU-1 电流 (A)","SMU-1 电压 (V)"
"1","0","1.2958049618126E-13","-0.18352222442627"
"2","0.520039","1.30414952383313E-13","-0.182975336909294"
"3","1.040079","1.33752817849109E-13","-0.182780787348747"
"4","1.560119","1.24931328845425E-13","-0.182652100920677"
"5","2.080159","1.22547141163075E-13","-0.182491421699524"
"6","2.600199","1.27792348643234E-13","-0.182414039969444"
"7","3.120239","1.2958049618126E-13","-0.182368084788322"
"8","3.640279","1.38998025329268E-13","-0.18218831717968"
"9","4.160318","1.32918348094528E-13","-0.182162120938301"
"10","4.680357","1.35064119719149E-13","-0.182228550314903"
"11","5.200396","1.38044347545822E-13","-0.182211235165596"
"12","5.720435","1.31607046224488E-13","-0.182193800806999"
"13","6.240475","1.31249422137894E-13","-0.182210117578506"
"14","6.760515","1.42216682766198E-13","-0.18222787976265"
"15","7.280554","1.40070911141578E-13","-0.182231768965721"
"16","7.800593","1.34825703661419E-13","-0.182224467396736"
"17","8.320633","1.33872025877974E-13","-0.18226270377636"
"18","8.840673","1.33752817849109E-13","-0.182307988405228"
"19","9.360712","1.34229649964568E-13","-0.182317599654198"
"20","9.880751","1.2958049618126E-13","-0.182318165898323"
"21","10.40079","1.25408174513411E-13","-0.182194784283638"
"22","10.920829","1.33872025877974E-13","-0.182270646095276"
"23","11.440868","1.2981891223899E-13","-0.182441636919975"
"24","11.960907","1.35898589473729E-13","-0.18243670463562"
"25","12.480947","1.39951703112713E-13","-0.182403907179832"
"26","13.000986","1.37567515430363E-13","-0.182458713650703"
"27","13.521026","1.38998025329268E-13","-0.182490542531013"
"28","14.041066","1.47342682217493E-13","-0.182418704032898"
"29","14.561105","1.49965285957572E-13","-0.182654768228531"
"30","15.081144","1.45792950737196E-13","-0.182540819048882"
"31","15.601184","1.44004816751697E-13","-0.182676628232002"
"32","16.121223","1.45554534679466E-13","-0.182617574930191"
"33","16.641262","1.47104252607236E-13","-0.182618483901024"
"34","17.161302","1.44720078477413E-13","-0.182607874274254"
"35","17.681341","1.42693514881657E-13","-0.182608231902122"
"36","18.201381","1.48534776058667E-13","-0.1826491355896"
"37","18.72142","1.40070911141578E-13","-0.182693317532539"
"38","19.24146","1.37329099372634E-13","-0.182678490877151"
"39","19.761499","1.32322307950204E-13","-0.182676032185555"
"40","20.281539","1.41501421040482E-13","-0.182715773582458"
"41","20.801579","1.40070911141578E-13","-0.18271616101265"
"42","21.321618","1.34825703661419E-13","-0.182698518037796"
"43","21.841658","1.34944911690284E-13","-0.182690843939781"
"44","22.361697","1.39474870997254E-13","-0.182716727256775"
"45","22.881737","1.39236441386997E-13","-0.182683542370796"
"46","23.401776","1.38998025329268E-13","-0.182638272643089"
"47","23.921815","1.36613837646918E-13","-0.182585477828979"
"48","24.441854","1.46269796405182E-13","-0.182537078857422"
"49","24.961894","1.45673742708331E-13","-0.182515189051628"
"50","25.481933","1.48296346448411E-13","-0.182525381445885"
"51","26.001973","1.43527984636238E-13","-0.182493403553963"
"52","26.522013","1.44600870448548E-13","-0.182522565126419"
"53","27.042053","1.46865836549506E-13","-0.182553768157959"
"54","27.562092","1.48415568029803E-13","-0.182570531964302"
"55","28.082131","1.57833097177811E-13","-0.182592198252678"
"56","28.60217","1.51753419943071E-13","-0.182551577687263"
"57","29.122209","1.41382213011618E-13","-0.182445332407951"
"58","29.642248","1.44600870448548E-13","-0.18240037560463"
"59","30.162287","1.42216682766198E-13","-0.182384684681892"
"60","30.682327","1.45077702564007E-13","-0.182385563850403"
"61","31.202367","1.51515003885341E-13","-0.182342752814293"
"62","31.722406","1.45435326650602E-13","-0.182318642735481"
"63","32.242445","1.57594681120081E-13","-0.182347685098648"
"64","32.762485","1.47461890246357E-13","-0.182444497942924"
"65","33.282525","1.48653984087532E-13","-0.182510003447533"
"66","33.802564","1.45077702564007E-13","-0.182559013366699"
"67","34.322603","1.42216682766198E-13","-0.18251596391201"
"68","34.842643","1.46865836549506E-13","-0.182756766676903"
"69","35.362682","1.45792950737196E-13","-0.182755142450333"
"70","35.882721","1.52468681668787E-13","-0.182729318737984"
"71","36.40276","1.50322910044166E-13","-0.182668998837471"
"72","36.9228","1.54256815654286E-13","-0.182537078857422"
"73","37.44284","1.62124626874524E-13","-0.182373747229576"
"74","37.962879","1.62124626874524E-13","-0.182389721274376"
"75","38.482918","1.51395795856477E-13","-0.182342559099197"
"76","39.002958","1.5592574161092E-13","-0.182333543896675"
"77","39.522997","1.54733647769745E-13","-0.182342395186424"
"78","40.043036","1.5592574161092E-13","-0.182306751608849"
"79","40.563075","1.57356251509824E-13","-0.182294651865959"
"80","41.083115","1.6069411697562E-13","-0.182318404316902"
"81","41.603154","1.57594681120081E-13","-0.182328253984451"
"82","42.123194","1.49726869899842E-13","-0.182315185666084"
"83","42.643234","1.57713889148946E-13","-0.182299762964249"
"84","43.163273","1.48296346448411E-13","-0.182311996817589"
"85","43.683313","1.37090683314904E-13","-0.182309433817863"
"86","44.203352","1.39236441386997E-13","-0.182318136096001"
"87","44.723392","1.47342682217493E-13","-0.182327434420586"
"88","45.243431","1.5437602368315E-13","-0.182321339845657"
"89","45.763471","1.61170949091079E-13","-0.182326599955559"
"90","46.28351","1.50322910044166E-13","-0.182314470410347"
"91","46.80355","1.5437602368315E-13","-0.182304903864861"
"92","47.323589","1.43766400693968E-13","-0.182271599769592"
"93","47.843629","1.47223474188628E-13","-0.18228380382061"
"94","48.363669","1.50680534130761E-13","-0.182287648320198"
"95","48.883708","1.49011608174127E-13","-0.182317420840263"
"96","49.403747","1.51872627971936E-13","-0.182324633002281"
"97","49.923786","1.53183929841975E-13","-0.182365581393242"
"98","50.443826","1.51157379798747E-13","-0.182380899786949"
"99","50.963866","1.50680534130761E-13","-0.18242834508419"
"100","51.483906","1.55210493437731E-13","-0.182427033782005"

File: data/raw/keithley/light - ishort -3.csv
	Common Settings,	
	.源输出/扫描点数,	100
	.重复次数,	0
	.测量延迟,	0.5
	.测量窗口,	20 ms
	.NPLC,	1
	.渠道,	SMU-1
	..仪器,	My 2636B
	...型号,	2636B
	...序列号,	4540426
	..Source Settings,	
	...模式,	直流
	...源功能,	电压偏压
	...量程,	自动
	...偏置值,	0
	...限值,	0.5
	..Measure Settings,	
	...电压,	测量值
	...电流,	True
	...量程,	自动
	...最小量程,	1E-10
	...电阻,	False
	...功率,	False
	...自动归零,	打开
	..Instrument Settings,	
	...接线端子,	后面板
	...接线方式,	2 线
	...输出关闭,	标准
	...高电容,	False
	.,	
	..仪器,	My 2636B
	...型号,	2636B
	...序列号,	4540426
	..Source Settings,	
	...模式,	直流
	...源功能,	电压扫描
	...源类型,	线性
	...双向扫描,	禁用
	...量程,	最佳适配
	...开始,	0
	...停止,	5
	...步进,	0.0505050505050505
	...限值,	0.1
	..Measure Settings,	
	...电压,	测量值
	...电流,	True
	...量程,	0.1
	...电阻,	False
	...功率,	False
	...自动归零,	一次
	..Instrument Settings,	
	...接线端子,	后面板
	...接线方式,	2 线
	...输出关闭,	标准
	...高电容,	False

"索引","SMU-1 时间 (s)","SMU-1 电压 (V)","SMU-1 电流 (A)"
"1","0","1.09672546386719E-05","0.162375926971436"
"2","0.520039","9.9420549304341E-06","0.162351965904236"
"3","1.040079","1.20162967505166E-05","0.16227525472641"
"4","1.560119","1.23023992273374E-05","0.162343740463257"
"5","2.080158","1.09910970422789E-05","0.162229299545288"
"6","2.600197","8.41617566038622E-06","0.162210524082184"
"7","3.120237","9.58442706178175E-06","0.162364304065704"
"8","3.640276","1.30891803564737E-05","0.162171185016632"
"9","4.160316","1.67131420312217E-05","0.162268102169037"
"10","4.680355","1.11579893200542E-05","0.162183165550232"
"11","5.200395","1.49965289892862E-05","0.162235021591187"
"12","5.720434","1.43051147460938E-05","0.162172615528107"
"13","6.240474","1.25885007946636E-05","0.162223398685455"
"14","6.760513","1.48057943079039E-05","0.162307798862457"
"15","7.280552","1.82390213012695E-05","0.162201404571533"
"16","7.800592","1.85012813744834E-05","0.162168860435486"
"17","8.320631","1.48534772961284E-05","0.162192285060883"
"18","8.84067","1.84059153980343E-05","0.162029385566711"
"19","9.360709","1.46389011206338E-05","0.162163138389587"
"20","9.880748","1.65462497534463E-05","0.162051916122437"
"21","10.400787","1.43051147460938E-05","0.16221284866333"
"22","10.920826","1.36375429065083E-05","0.162186026573181"
"23","11.440865","1.78098689502804E-05","0.162150084972382"
"24","11.960904","1.26123431982705E-05","0.162268459796906"
"25","12.480943","1.57356262207031E-05","0.162222504615784"
"26","13.000983","1.73330317920772E-05","0.162239849567413"
"27","13.521022","1.24454500110005E-05","0.162183165550232"
"28","14.041062","1.30653379528667E-05","0.162218749523163"
"29","14.561101","1.25646593005513E-05","0.16200202703476"
"30","15.081141","1.64508819580078E-05","0.162055850028992"
"31","15.601181","1.9073486328125E-05","0.161898136138916"
"32","16.121221","2.03847885131836E-05","0.16197144985199"
"33","16.64126","2.02178962354083E-05","0.161946594715118"
"34","17.161299","1.26838685901021E-05","0.162014007568359"
"35","17.681338","1.7070769899874E-05","0.161994874477386"
"36","18.201378","1.84774398803711E-05","0.161970913410187"
"37","18.721417","2.27689743041992E-05","0.161948025226593"
"38","19.241456","1.99556361621944E-05","0.161889016628265"
"39","19.761496","1.99079513549805E-05","0.161886155605316"
"40","20.281536","2.45332721533487E-05","0.161913514137268"
"41","20.801575","1.78337104443926E-05","0.161858439445496"
"42","21.321614","1.75237655639648E-05","0.16190242767334"
"43","21.841653","1.69038776220987E-05","0.161879897117615"
"44","22.361692","1.50203704833984E-05","0.161888480186462"
"45","22.881732","1.59502033056924E-05","0.161870419979095"
"46","23.401772","1.49011611938477E-05","0.162008285522461"
"47","23.921812","1.39713292810484E-05","0.161940693855286"
"48","24.441852","1.69754039234249E-05","0.161908686161041"
"49","24.961891","1.2373924619169E-05","0.16179370880127"
"50","25.48193","1.16586688818643E-05","0.161824285984039"
"51","26.00197","8.34465026855469E-06","0.161795675754547"
"52","26.522009","1.32560735437437E-05","0.161725580692291"
"53","27.042049","1.04665759863565E-05","0.161888480186462"
"54","27.562089","1.22785568237305E-05","0.161765813827515"
"55","28.082129","1.8143653505831E-05","0.161727547645569"
"56","28.602169","2.45332721533487E-05","0.16176438331604"
"57","29.122209","2.55107879638672E-05","0.161734342575073"
"58","29.642248","2.47716907324502E-05","0.161684453487396"
"59","30.162287","2.01225284399698E-05","0.161641716957092"
"60","30.682327","1.73568732861895E-05","0.161707878112793"
"61","31.202367","1.67369853443233E-05","0.161614894866943"
"62","31.722407","1.2540817806439E-05","0.161576092243195"
"63","32.242446","1.88827525562374E-05","0.161654770374298"
"64","32.762485","1.81674968189327E-05","0.161551773548126"
"65","33.282524","2.00271606445313E-05","0.161606311798096"
"66","33.802564","2.40802764892578E-05","0.16166764497757"
"67","34.322604","2.45332721533487E-05","0.16152012348175"
"68","34.842643","2.4151802790584E-05","0.161716997623444"
"69","35.362683","1.86681754712481E-05","0.161583423614502"
"70","35.882722","1.86443339771358E-05","0.161781191825867"
"71","36.402761","1.81198120117188E-05","0.161614000797272"
"72","36.922801","1.77383426489541E-05","0.161573767662048"
"73","37.442841","1.61647803906817E-05","0.161742925643921"
"74","37.962881","1.20162967505166E-05","0.161616325378418"
"75","38.482921","1.76429748535156E-05","0.161553561687469"
"76","39.002961","1.59025203174679E-05","0.16152960062027"
"77","39.523001","2.22444541577715E-05","0.161437690258026"
"78","40.043041","2.75850306934444E-05","0.16155070066452"
"79","40.56308","2.93493267236045E-05","0.161457717418671"
"80","41.083119","2.32458114624023E-05","0.161523878574371"
"81","41.603159","2.50339508056641E-05","0.161711275577545"
"82","42.123199","2.16245662159054E-05","0.161541223526001"
"83","42.643238","2.20775600610068E-05","0.161550343036652"
"84","43.163278","1.93357464013388E-05","0.161496698856354"
"85","43.683317","2.32458114624023E-05","0.161587715148926"
"86","44.203357","1.86204906640342E-05","0.161454856395721"
"87","44.723396","1.69277191162109E-05","0.161498129367828"
"88","45.243435","1.84297568921465E-05","0.161510109901428"
"89","45.763474","2.0003319150419E-05","0.161524951457977"
"90","46.283513","2.51770015893271E-05","0.161497592926025"
"91","46.803552","2.35795978369424E-05","0.161703050136566"
"92","47.323591","2.28405006055254E-05","0.16160774230957"
"93","47.84363","2.26497650146484E-05","0.16153872013092"
"94","48.363669","1.53541568579385E-05","0.161393165588379"
"95","48.883709","1.56879432324786E-05","0.161483287811279"
"96","49.403748","2.03847885131836E-05","0.161253154277802"
"97","49.923788","1.90019618457882E-05","0.161246538162231"
"98","50.443827","1.91688541235635E-05","0.161401212215424"
"99","50.963867","2.05755241040606E-05","0.161414623260498"
"100","51.483907","1.85489661816973E-05","0.161469340324402"
